Repository: UtsavChokshiCNU/GenSym-Test2

Gensym NeurOn-Line Studio

                             Version 4.2 Rev. 0

  ------------------------------------------------------------------------

Contents

   * What is NeurOn-Line Studio?

   * Software Requirements

   * System Requirements

   * Changes in Latest versions

   * What's in this Release?

   * Setup Instructions

   * How can I begin using NeurOn-Line Studio?

   * Online Documentation

What is NeurOn-Line Studio?

NeurOn-Line Studio (NOL Studio) is a graphical, object-oriented software
product for building neural network applications. Using NOL Studio, you can
model dynamic, nonlinear phenomena that are difficult to describe by

File: src/nolstudio/projects/examples/DataSet/PPReactor.csv (part 2 of 3)
Date,Melt Index- Lab,Hydrogen Concentration,Alkyl,Catalyst,Electron Donor,Hydrogen Flow,Propylene,Recycle Gas ,Density, Level,Production Rate,Residence,Catalyst Activity,Reactor Solids,Total BTU's,Agitator Amps,Al/Ti Ratio,Alkyl/Donor Ratio,Reflux Liquid Flow,Reactor PSIG,Lower Jacket temp,Btms Temp.,Reactor Temp
,,ppm,PPH,LB/HR,PPH,SCFH,GPM,SCFH,SPGR,INCHES,LB/HR,MIN,lb/hr*lb,%,Btus,AMPS,lb/lb,lb/lb,GPM,PSIG,DEG F,DEG F,DEG F
4/2/2004 23:10,,,13.3,10.3,2.3,1386.5,293.7,279939.3,0.5,56.4,51145,59.3,18791.7,65.6,44496168,179.6,74.4,10.2,1312.9,473.3,165.9,165.7,165.4
4/2/2004 23:20,,,13.1,10,2.2,1407.4,311.4,260869.9,0.5,56.1,50546.4,56.2,20638.9,62,43975372,181.6,78.7,10.5,1322.8,473.3,165.9,165.7,165.5
4/2/2004 23:30,,2627,13.3,10.2,2.1,1335.9,314,281490.3,0.5,57.4,50085,56,20044.9,60.6,43573932,180.4,77.3,10,1301.8,473.3,165.9,165.7,165.6
4/2/2004 23:40,,,13.2,9.6,2.1,1344.8,309.9,272408.6,0.5,60.9,50088,56.7,19504.6,60.4,43576520,178.2,76,9.5,1239.7,473.2,165.9,165.8,165.6
4/2/2004 23:50,,,13.2,9.7,2.1,1391.8,303.5,247572.4,0.5,62.5,49562.9,59,18842.6,62.4,43119740,177.1,74.8,9.5,1225.5,473.2,165.9,165.8,165.7
4/3/2004 0:00,,,13.2,9.4,2.3,1365.3,297.5,266826.2,0.5,62.1,49670.1,59,19123.1,62.6,43212992,171.8,74.8,9.4,1251.2,473.1,165.9,165.8,165.6
4/3/2004 0:10,,,13.1,9.4,2.3,1328.1,293.3,282920,0.5,61.4,49297.6,59.8,18678.6,63.1,42888868,175.8,75.2,10,1310.5,473.1,165.9,165.8,165.7
4/3/2004 0:20,,,13.3,9.2,2.3,1299.9,295.2,268961.3,0.5,60.1,49356,60.2,19118.8,63.6,42939756,179.8,73.3,10.2,1299.4,473,165.9,165.8,165.8
4/3/2004 0:30,,,13.1,9.2,2.3,1327.5,298.2,271415.8,0.5,58.8,49714.6,58.8,19374.8,63,43251676,171.5,72.9,10.1,1276.5,473,166,165.8,165.8
4/3/2004 0:40,,,13.2,9.4,2.2,1325,306.3,267728.4,0.5,58.6,50031.7,58.4,20212.3,63.1,43527620,178.7,72.9,10.7,1265,473,166,165.8,165.9
4/3/2004 0:50,,,13.4,9.3,2.2,1293.9,300.7,256808.1,0.5,59,49220.6,57.3,21099.6,61.2,42821924,171.2,72.7,10.2,1272,472.9,166,165.8,165.9
4/3/2004 1:00,,,13.2,9.7,2.1,1266.9,303.9,271199.3,0.5,60.1,49214.5,57.2,21820.6,60.9,42816592,174,74.1,10,1311.3,472.9,166,165.8,165.8
4/3/2004 1:10,,,13.2,10,2.1,1366.7,303.7,262905.8,0.5,61.6,49343.7,58.6,21538.1,61.5,42929056,168.3,76.5,10,1258.4,472.8,166,165.8,165.9
4/3/2004 1:20,,,13.1,10,2.1,1328.8,298.4,276244.7,0.5,60.9,48804.2,58.6,21493.8,61.6,42459684,171.8,76.7,9.7,1290,472.8,166,165.8,165.8
4/3/2004 1:30,10.9,2407,13.1,10,2,1320.4,295.4,267429.5,0.5,60.5,48862.4,59,21050.2,62.3,42510264,169,83.9,9.6,1307.8,472.8,166,165.8,165.9
4/3/2004 1:40,,,13.1,10.2,2.1,1286.1,297.8,249470.5,0.5,59.8,49231.8,58,21182.4,62,42831708,167.6,85,9.4,1273,472.7,166,165.8,165.9
4/3/2004 1:50,,,13.4,10.3,2.1,1346.8,296.3,252857.1,0.5,59.4,49710.6,59,20903.5,63.6,43248232,167.1,84.7,9.4,1346.3,472.7,166,165.8,166
4/3/2004 2:00,,,13.3,10.7,2.1,1323.2,299,247511.1,0.5,59.4,49006.8,57.8,20427.4,61.4,42635956,170.1,82.3,9.4,1281.2,472.6,166.1,165.8,165.9
4/3/2004 2:10,,,13.7,10.5,2.2,1243.3,305.1,249147.4,0.5,60.1,48958,57.4,20576.4,61,42593484,171.5,96.3,10.8,1285.3,472.6,166.1,165.8,166
4/3/2004 2:20,,,13.2,10.9,2.1,1239.8,303,265897.5,0.5,60.1,48807.1,57.9,19688.2,61.4,42462184,169.7,79.7,9,1311.8,472.5,166.1,165.8,166
4/3/2004 2:30,,,13.1,10.8,2.2,1366.7,299.5,272542.9,0.5,60.5,48578.2,58.6,19436.7,61.6,42263044,169.7,79.1,9.4,1297.4,472.5,166.1,165.8,166
4/3/2004 2:40,,,13.1,10.7,2.4,1323.9,298.8,258829.1,0.5,60,49162.5,58,19569.1,62.3,42771376,165.3,81.8,10,1306.9,472.5,166.1,165.9,166
4/3/2004 2:50,,,13.2,10.4,2.3,1295.6,298.9,263865.7,0.5,59.8,49309.4,58.8,19113.3,63,42899196,169.8,77.8,9.9,1303.9,472.4,166.1,165.9,165.9
4/3/2004 3:00,,,13.2,10,2.3,1311.2,301.6,260850.5,0.5,59.5,49019.6,57,19280.8,60.9,42647092,169.9,77.9,10.4,1268.4,472.4,166.1,165.9,165.9
4/3/2004 3:10,,,13.3,9.9,2.3,1317.9,303.2,268529.4,0.5,60,49578.7,56.9,19204.5,62.3,43133500,167.6,75.4,10.2,1263.9,472.3,166.1,165.9,165.9
4/3/2004 3:20,,,13.2,9.2,2.3,1351.5,304.1,258420.6,0.5,60,47045.2,56.5,19236.2,58.1,40929292,165.6,73.8,10.6,1244.9,473.3,166.1,165.9,165.9
4/3/2004 3:30,11.2,2320,13.1,9.3,2.2,1276.9,300.1,237995.3,0.5,61,47764.9,57,19155.2,59.3,41555492,165.9,74.1,10.4,1278.1,474.1,166.1,165.9,166
4/3/2004 3:40,,,13.2,9.4,2.2,1242.2,300.7,274799.8,0.5,61.2,47511,58.3,19099.4,60.8,41334592,162.7,73.7,10.4,1295.8,474,166.2,165.9,166
4/3/2004 3:50,,,13.2,9.5,2.2,1286.1,292.7,258140,0.5,61.8,47054.1,59.1,20077.5,61.1,40937108,166.6,74.2,10.6,1260.8,474,166.2,165.9,166
4/3/2004 4:00,,,13.2,9.7,2.2,1291,293,254809.2,0.5,60.5,46143.1,59.1,20431,59.8,40144524,163.7,75.9,10.3,1241.3,474,166.2,165.9,166.1
4/3/2004 4:10,,,13.3,10.2,2.1,1287.2,286.7,282059.3,0.5,61.2,45159.1,60.4,18496.4,59.8,39288436,161.6,78.3,10.4,1209.9,473.9,166.2,165.9,166.1
4/3/2004 4:20,,,14.4,10.5,2.1,1260.2,282.1,257833.9,0.5,61.4,45571.2,61.2,17979,61.4,39646936,161.9,111.8,13.9,1174.3,473.9,166.2,165.9,166.1
4/3/2004 4:30,,,13.3,10.5,2,1319,280.4,271742.1,0.5,61.8,46196.5,61.4,18233.7,62.3,40190952,161.6,83.2,10,1251.7,473.9,166.2,165.9,166.1
4/3/2004 4:40,,,13.2,10.8,2.1,1376.2,276.5,279802.6,0.5,60.9,45845.9,62.1,17443.3,62.5,39885952,163.1,80.9,9.4,1187.7,473.8,166.2,165.9,166.2
4/3/2004 4:50,,,13.1,11,2.2,1332.4,275,273142,0.5,59.4,46481.2,61.5,17371.3,63.4,40438672,164.1,78.3,9.1,1230,473.8,166.2,165.9,166.2
4/3/2004 5:00,,,13.1,10.8,2.2,1323.9,283.3,291582.3,0.5,58.2,47161.6,60.5,18302.2,62.9,41030580,160.9,79.6,9.6,1266.4,473.8,166.2,165.9,166.2
4/3/2004 5:10,,,13.2,11,2.4,1258.5,286.5,281658.4,0.5,58.4,47653.1,59.7,18322.1,62.6,41458204,162.5,80,9.8,1282.6,473.7,166.2,165.9,166.2
4/3/2004 5:20,,,13.2,11,2.3,1340.8,289.1,276095.4,0.5,58.9,47825.7,59.7,18134.2,62,41608340,167.3,78.9,10.2,1288.3,473.7,166.2,165.9,166.2
4/3/2004 5:30,10,2254,13.2,11,2.3,1358.9,289.2,260798.9,0.5,59.6,48122.3,59.2,18044.9,61.9,41866400,164.5,77.9,10.3,1246.5,473.7,166.2,165.9,166.2
4/3/2004 5:40,,,13.1,10.5,2.2,1300.5,292.9,261012.6,0.5,59.8,47661.9,59,17963.9,61.6,41465824,165.1,74.3,10.2,1248.4,473.6,166.2,166,166.1
4/3/2004 5:50,,,13.1,10.4,2.3,1279.4,298.3,277753.4,0.5,59.8,47583.1,59.1,17643.7,61.5,41397312,164.5,76.1,10.4,1281.7,473.6,166.2,166,166.1
4/3/2004 6:00,,,13,9.4,2.3,1306.5,293.8,266075.2,0.5,61,46610.7,59.4,17613.1,60,40551296,166.3,71.9,9.9,1239.1,473.5,166.2,166,166.1
4/3/2004 6:10,,,13.1,9.6,2.3,1307.7,284.8,270660.8,0.5,61.6,45621.6,60.8,17285.8,60.5,39690780,162.1,70.3,10.1,1212.5,473.7,166.2,166,166.2
4/3/2004 6:20,,,13.3,9.5,2.3,1260.9,283.1,268829.2,0.5,61.6,45538.4,61.5,17265.3,60.9,39618452,162.7,72.2,10.6,1242.3,473.8,166.2,166,166.1
4/3/2004 6:30,,,13.2,9.8,2.2,1307.7,280.8,262037.4,0.5,61,45435.2,61.4,16592.6,60.9,39528592,159.7,70.2,10.5,1188,474,166.3,166,166.2
4/3/2004 6:40,,,13.2,9.8,2.1,1315.5,278.6,284585.1,0.5,60.3,46052.5,61.8,16483.9,62.6,40065716,160.2,69.2,10.5,1253.5,474.1,166.3,166.1,166.3
4/3/2004 6:50,,,13.2,9.6,2.2,1321,284.3,270612.3,0.5,58.8,46605.1,61.5,17082.8,63.4,40546464,158.9,68.3,10,1228.8,474.2,166.3,166.1,166.3
4/3/2004 7:00,,,13.2,9.7,2.1,1307.7,284.3,272078,0.5,57.9,46292.7,59.4,17107.9,60.7,40274656,162.5,72.1,9.3,1244.8,474.4,166.3,166.1,166.4
4/3/2004 7:10,,,14.6,10.1,2.4,1262,291.3,268325.7,0.5,58.8,47501.6,59.1,17144.1,61.7,41326352,159,74.2,9.9,1305.2,474.5,166.4,166.2,166.4
4/3/2004 7:20,,,14.6,10.4,2.5,1338.4,294.7,271587.7,0.5,58.8,48564.6,59,17069.5,63,42251208,161.5,72.8,9.9,1302.5,474.7,166.4,166.2,166.5
4/3/2004 7:30,10.3,2232,14.4,10,2.4,1318.6,297.4,266747,0.5,59.4,49563.8,57.8,18393.8,62.6,43120528,165.9,71.9,10.7,1301.6,474.8,166.4,166.2,166.5
4/3/2004 7:40,,,14.7,10.1,2.3,1263.1,299.5,225794.5,0.5,59.1,50099.5,56.9,19008.2,62.8,43586580,160.9,75.1,10.2,1305.3,474.8,166.4,166.2,166.4
4/3/2004 7:50,,,14.5,10.1,2.4,1253.1,305.1,235597.7,0.5,58.6,49850.3,55.5,19045.5,60.7,43369788,162.2,74.3,9.5,1306,474.6,166.5,166.3,166.4
4/3/2004 8:00,,,14.4,9.9,2.5,1310.1,305.5,255341.9,0.5,59.5,49962.5,56.5,18898.3,62,43467400,164,77,10,1344.6,474.3,166.5,166.3,166.4
4/3/2004 8:10,,,14.7,10,2.4,1281.5,304,266869.9,0.5,60.9,50810,56.7,18805.8,62.6,44204724,165.2,75.3,10.6,1363.6,474.1,166.5,166.3,166.5
4/3/2004 8:20,,,14.5,9.9,2.3,1250.7,303.8,269080.7,0.5,61,51154.7,57.9,18675.9,64,44504592,164,75.8,10,1382.4,473.9,166.5,166.3,166.5
4/3/2004 8:30,,,16.8,9.4,2.5,1315.5,300.3,258551,0.5,60.5,50955.8,57.1,20358,63,44331532,167.8,91.5,9.7,1373.5,473.7,166.6,166.4,166.5
4/3/2004 8:40,,,16.3,9.5,2.9,1299.9,298,293585.8,0.5,60.5,50825.8,58.6,19761.2,63.5,44218484,164.1,92.6,9.9,1376.7,473.5,166.6,166.4,166.6
4/3/2004 8:50,,,16.6,9.4,2.8,1286.1,294.9,253337.6,0.5,60.9,51307.8,60.4,19775.9,66,44637776,173.6,99.9,10.6,1389,473.3,166.6,166.4,166.4
4/3/2004 9:00,,,15,9.5,2.4,1288.5,299.2,269494.2,0.5,58.9,51264.7,58.8,21906.4,64.6,44600248,173.7,98.8,10.2,1354.3,473.5,166.6,166.3,166.3
4/3/2004 9:10,,,14.7,9.7,2.4,1357.5,301.7,272303.8,0.5,58.6,49652.3,58.3,21794.7,61.8,43197476,174.4,96.5,9.2,1300.5,473.7,166.6,166.3,166.3
4/3/2004 9:20,,,14.9,9.6,2.6,1315,306.3,281577.8,0.5,60.1,49553.6,57.3,22628.6,61,43111668,175.3,102,10,1325.2,473.9,166.6,166.3,166.4
4/3/2004 9:30,9.9,2251,14.9,9.1,2.6,1317.9,300.9,275582.3,0.5,61.6,48189,57.6,23472.4,59.2,41924424,170.5,111.7,10.5,1320,474,166.5,166.3,166.3
4/3/2004 9:40,,,14.8,8.9,2.4,1310.1,295.5,267515.6,0.5,61.9,47246.9,60.1,23127.9,60.6,41104796,172.6,110.3,10.4,1270.6,474.2,166.5,166.3,166.3
4/3/2004 9:50,,,14.7,9.3,2.3,1304.1,289.3,265218,0.5,61.6,44552.7,60.6,20199.2,57.7,38760808,172.6,104.4,9.4,1144.8,474.4,166.5,166.3,166.3
4/3/2004 10:00,,,14.7,9.9,2.3,1275.8,283.2,269750.6,0.5,62.5,44433.3,62,18824.6,59.1,38656992,170.3,103.2,9.6,1178,474.6,166.5,166.3,166.4
4/3/2004 10:10,,,15,9.8,2.5,1264.5,275.5,251911.8,0.5,62.7,44692.3,64.1,18120,61.4,38882276,167.6,98.9,9.6,1203.2,474.8,166.5,166.3,166.4
4/3/2004 10:20,,,16.5,10.1,2.8,1321.5,276.8,271565.2,0.5,60.9,45586.2,63.6,18321,63.1,39659956,160.7,103.8,10.4,1204.9,474.9,166.5,166.3,166.5
4/3/2004 10:30,,,16.5,9.9,2.7,1292.1,283.4,256790.8,0.5,57.7,47459.9,61.5,19531,64.3,41290080,163.8,102.6,10.9,1262.3,474.9,166.5,166.3,166.5
4/3/2004 10:40,,,16.5,10,2.6,1309,319,273451,0.5,56.6,48572.5,54,23453.1,57.8,42258060,167.7,102.5,10.3,1314.8,474.7,166.5,166.3,166.6
4/3/2004 10:50,,,16.4,9.8,2.7,1322.1,305.7,277130.9,0.5,60.3,49187.8,56.9,22828.4,61,42793372,162.1,102.2,9.4,1287.1,474.5,166.5,166.2,166.6
4/3/2004 11:00,,,16.3,9.7,2.8,1325,299.1,261983.8,0.5,61.6,49133.7,57.9,22589.6,61.8,42746300,165.2,102.2,10,1358.3,474.3,166.4,166.2,166.5
4/3/2004 11:10,,,16.6,9.8,2.9,1267.4,292.7,264294.7,0.5,61.2,49802.5,59.2,22131.1,63.6,43328216,166.9,106.6,10.5,1316.8,474.1,166.4,166.2,166.5
4/3/2004 11:20,,,16.3,9.4,2.6,1309.4,295.1,260333.7,0.5,59.8,50081.9,58.9,23120.8,64.2,43571232,169.3,102.2,10.6,1333.2,473.9,166.4,166.2,166.5
4/3/2004 11:30,10.4,2217,16.7,8.9,2.5,1334.8,298.4,251966.3,0.5,58.4,49736,58.2,24555.1,62.7,43270328,163.7,100.8,10,1371,473.7,166.4,166.2,166.5
4/3/2004 11:40,,,16.5,8.8,2.6,1258.5,304.1,267073.5,0.5,58.9,50110.5,57.9,23913.7,62.6,43596156,173.1,99.2,9.1,1338.8,473.5,166.4,166.2,166.5
4/3/2004 11:50,,,16.4,8.5,2.8,1270.5,301.1,274456.3,0.5,59.8,49873.4,57.8,23382.7,61.9,43389836,170.3,97.7,9.8,1354.2,473.5,166.4,166.2,166.6
4/3/2004 12:00,,,14.8,8.4,2.7,1317.2,303.8,270835.8,0.5,60.9,51038.8,59,22495.6,64.1,44403756,167.6,90.6,9.7,1360.6,473.6,166.4,166.2,166.5
4/3/2004 12:10,,,14.9,8.3,2.6,1312.6,298.9,266163.8,0.5,60.5,49737.3,59.6,21369.9,62.7,43271476,174.3,91.7,10.4,1328.6,473.8,166.4,166.2,166.5
4/3/2004 12:20,,,14.8,8.2,2.5,1244.6,296.4,278116,0.5,60.5,50199.8,60.4,21403.7,64.2,43673804,171.7,90.3,10.3,1353.6,473.9,166.4,166.2,166.4
4/3/2004 12:30,,,14.9,8.1,2.5,1327,295.4,281128.4,0.5,60,50244.6,59.1,22116.7,62.9,43712828,177.3,99.9,10.2,1349.8,474.1,166.3,166.2,166.3
4/3/2004 12:40,,,14.9,8.3,2.4,1314.3,295.2,279714.2,0.5,59.8,49021.5,59.5,21596.2,63.1,42648704,179.5,99.4,9.5,1359.6,474.3,166.3,166.2,166.4
4/3/2004 12:50,,,15,8.6,2.4,1250.7,298.7,271241.8,0.5,59.8,48510.9,59.6,21819,61.3,42204440,174.6,103.4,9,1322.2,474.4,166.3,166.1,166.5
4/3/2004 13:00,,,14.8,9,2.5,1305.9,296.4,287311.8,0.5,60.8,47582.3,59.6,21580.3,60.3,41396644,175.8,105.4,9.6,1285.5,474.6,166.3,166.1,166.5
4/3/2004 13:10,,,15,9,2.7,1340.2,291.1,282700,0.5,62.3,48227.9,61.3,22206.1,62.3,41958280,173.7,109.3,9.7,1283,474.7,166.3,166.1,166.4
4/3/2004 13:20,,,14.8,9.6,2.6,1282.5,286.6,275654.7,0.5,61.9,47890.4,62.4,20627.4,63.1,41664672,178,105.1,10.5,1295.8,474.9,166.3,166.1,166.3
4/3/2004 13:30,10.3,2241,14.9,8.2,2.5,1243.3,286.1,282622.3,0.5,60.1,48984.7,62.6,22286.3,65.5,42616656,175.3,89.9,9.3,1351.5,474.8,166.3,166.1,166.5
4/3/2004 13:40,,,14.8,6.9,2.3,1278.3,283.6,305150.1,0.5,60.8,50766.7,63.1,28663.4,67.7,44167056,176.8,120.5,9.2,1403.3,473.7,166.3,166.1,166.5
4/3/2004 13:50,,,15,7.7,2.4,1240.4,291.7,287779,0.5,57.6,47983.5,60.9,21819.1,62.5,41745684,174.2,108.8,10.4,1279.4,473.6,166.2,166.1,166.2
4/3/2004 14:00,,,14.9,8.2,2.4,1298.1,306.7,271024.6,0.5,61.8,48362.6,59,23004.2,60.3,42075444,178.4,108.8,9.8,1315.4,473.8,166.2,166.1,166.2
4/3/2004 14:10,,,14.9,8.4,2.6,1307,294.8,277879.5,0.5,63.8,47742.7,61.8,22997.3,61.8,41536160,176.3,114.3,9.1,1268,474,166.2,166.1,166.2
4/3/2004 14:20,,,14.9,8.6,2.5,1291.4,286,294224.6,0.5,63.2,47018.8,62.5,22406.5,62.1,40906360,172.8,116.7,9.2,1291.6,474.2,166.2,166.1,166.2
4/3/2004 14:30,,,15.1,8.5,2.7,1316.8,275.3,265903.4,0.5,61.9,46134.2,64.4,21652.9,62.9,40136748,170.5,119.9,8.9,1230.8,474.3,166.2,166.1,166.2
4/3/2004 14:40,,,13.1,8.1,2.4,1366.7,277,272567.1,0.5,59.8,46589.7,63.1,23686.5,63,40533076,173.7,104.7,9.9,1225.3,474.5,166.2,166,166.1
4/3/2004 14:50,,,13.1,7.9,2.3,1331.7,284.3,284555.2,0.5,58.4,45350,62.1,23851.4,60.8,39454500,173.1,101.6,10.5,1169.8,474.7,166.2,166,166.1
4/3/2004 15:00,,,13.3,7.8,2.1,1235.1,290.8,271075.9,0.5,58.8,44322.3,60.1,23845.2,58.4,38560440,170.5,96.8,11.1,1189,474.9,166.2,166,166.1
4/3/2004 15:10,,,13.1,7.6,2.2,1262.7,292.9,262883.8,0.5,60.5,43159.4,61.4,21281.9,57.4,37548660,169.9,90.3,10.3,1139.9,475,166.2,166,166.1
4/3/2004 15:20,,,15.1,8.4,2.3,1248.9,284.8,277443.1,0.5,61.8,42043.6,61.3,17255.8,56.2,36577960,172.4,92.5,9.9,1165.6,475.2,166.1,166,166.2
4/3/2004 15:30,10.3,2299,14.8,8.4,2.4,1280.3,272.4,270705.3,0.5,61.6,44299.1,62.4,17807.2,60.2,38540196,166.3,92.9,9.6,1145.3,474.6,166.1,166.1,166.2
4/3/2004 15:40,,,14.9,10,2.3,1360,269.3,284252.6,0.5,60.9,44241.7,63.3,15820.5,61.5,38490236,165,70.3,9.4,1118.1,471.9,166.1,166.1,166.1
4/3/2004 15:50,,,14.9,8.8,2.4,1399.6,275.4,251096.2,0.5,60.1,44642.8,62,17934.2,61.2,38839276,162.8,86.5,9.3,1195.1,475,166.3,166.2,166.5
4/3/2004 16:00,,,16.9,9.4,2.7,1248.9,278.5,277464.9,0.5,57.7,46500,60.4,18599,62.4,40454984,165.7,87.6,9.9,1279.4,474.5,166.4,166.2,166.5
4/3/2004 16:10,,,16.5,9.5,2.8,1332.4,293.2,280356.4,0.5,58.9,47474.8,58.2,20808.9,60.7,41303044,165.2,92.3,10.3,1313,474,166.4,166.3,166.5
4/3/2004 16:20,,,16.4,9.2,3,1311.9,295.9,273022.3,0.5,60,48433.7,59.3,22664.7,62.7,42137316,163.4,101.6,9.7,1345.5,473.5,166.4,166.3,166.5
4/3/2004 16:30,,,16.5,9.6,2.8,1301,294.6,276711.9,0.5,59.8,48914.1,59.4,22283.1,62.6,42555264,169.2,107.5,9.9,1338.9,473.4,166.4,166.4,166.4
4/3/2004 16:40,,,16.6,9.9,2.9,1266.9,297,276669.5,0.5,59.4,48974.8,58.5,21825.9,61.9,42608072,172.2,111.6,10.1,1328.5,473.2,166.3,166.3,166.3
4/3/2004 16:50,,,16.4,10,2.9,1288.5,298.8,256685.6,0.5,59.1,48820.7,58.6,21133.8,61.8,42474008,167.6,111,9.9,1300.6,473,166.3,166.3,166.3
4/3/2004 17:00,,,16.5,9.8,2.7,1317.2,299.5,277129.7,0.5,59.4,48659,59,21558.2,61.7,42333324,166.5,111,10.7,1329.3,472.8,166.3,166.2,166.3
4/3/2004 17:10,,,16.3,9.9,2.8,1201.2,302.3,273591.9,0.5,60.5,48934.9,58,21976.8,61.1,42573352,169.8,110.3,10.7,1318.4,472.6,166.2,166.2,166.2
4/3/2004 17:20,,,16.7,9.8,2.7,1256,296.5,270688.7,0.5,61.2,49694.7,59.4,21597.9,63.2,43234420,169.9,113.1,10.9,1331.1,472.4,166.2,166.1,166.2
4/3/2004 17:30,11.5,2278,15,9.4,2.5,1342.6,296,258964.7,0.5,60.8,50369,58.8,23361.1,63.5,43821068,173.4,103.9,9.6,1364.5,472.2,166.2,166.1,166.2
4/3/2004 17:40,,,14.8,8.8,2.3,1326.1,293.7,283894.8,0.5,59.8,49048,59.6,23857.2,62.8,42671744,172.8,100.9,9.6,1310.6,472.2,166.1,166,165.8
4/3/2004 17:50,,,15,8.7,2.5,1306.5,297.1,274309.1,0.5,59.6,48676.5,58.5,24042,61.2,42348576,175,95.7,9.3,1316.8,472.1,166.1,166,165.9
4/3/2004 18:00,,,14.8,8.4,2.6,1293.9,299.8,286065,0.5,60.8,49239.5,59.5,22700.7,62.2,42838352,171.9,88.1,9.5,1297,472.1,166.1,166,165.9
4/3/2004 18:10,,,14.8,8.2,2.7,1266.2,291.9,273132.1,0.5,61,49067.6,59.8,21535.2,62.4,42688772,177.9,91,9.8,1293.1,472.1,166.1,166,165.9
4/3/2004 18:20,,,14.9,8.8,2.6,1263.8,290.5,277956.4,0.5,60.1,48265.6,61,19803.9,62.2,41991056,176.1,96.1,10.3,1343.3,472.1,166,166,165.8
4/3/2004 18:30,,,15,9.6,2.5,1312.6,290.5,281089.2,0.5,59.8,48087,61,20227.3,62.5,41835664,180,100.2,10,1302.8,472,166,166,165.8
4/3/2004 18:40,,,14.8,9.3,2.4,1297.5,293.1,267639.9,0.5,59.6,48327,60.4,21939.1,62.5,42044468,174.7,103.6,9.3,1269,472,166,166,165.9
4/3/2004 18:50,,,14.8,9.1,2.5,1252.4,293.1,265544.9,0.5,59.8,48225.3,60.3,22744.7,62.1,41956008,176.9,103.5,9.8,1271.9,472,166,166,165.9
4/3/2004 19:00,,,14.9,8.7,2.6,1296.3,289.6,291552.4,0.5,60.5,48339.2,60.9,22907.5,62.8,42055088,169.9,95.2,9.7,1263.2,471.9,166,166,165.9
4/3/2004 19:10,,,14.9,8.3,2.5,1289.6,289.1,273163.5,0.5,60.1,47664.2,60.8,20823,62,41467848,176.7,89.8,10.3,1278.2,471.9,166,166,165.9
4/3/2004 19:20,,,14.8,8.7,2.4,1266.2,289.1,274571,0.5,60.3,46921,61.5,19145.6,61.2,40821284,179.1,93.6,9.7,1243.9,471.9,166,166,165.9
4/3/2004 19:30,11,2235,14.7,9.5,2.4,1280.1,287.4,288554.8,0.5,60.5,46711.6,61.1,19569.3,61,40639116,176.4,101.5,9.7,1261.1,471.9,166,165.9,166
4/3/2004 19:40,,,15,9.6,2.7,1337.1,288.9,273979.2,0.5,60.1,47473,61.5,20354.7,62.7,41301544,175.4,101.6,9.5,1220.1,471.8,166,165.9,166
4/3/2004 19:50,,,14.8,9,2.5,1310.8,289.6,272447.9,0.5,59.8,47353,61.3,22006.7,62.5,41197124,175.8,98.8,10.4,1237.5,471.8,166,165.9,166
4/3/2004 20:00,,,14.7,8.8,2.3,1282.5,288.6,285198.1,0.5,60,47192.3,61.2,20465.1,61.9,41057276,174.7,86.9,9.6,1261.8,471.8,166,165.9,166
4/3/2004 20:10,,,15.1,8.8,2.6,1257.1,290.4,280715.2,0.5,60.2,47895.1,60.7,19013.5,62.7,41668748,177.2,89,9.2,1299.6,471.8,166,165.9,165.9
4/3/2004 20:20,,,14.8,9.9,2.6,1319,286.5,280613.2,0.5,61.2,48511.9,61.3,19999.9,63.2,42205372,173.6,96.3,10.1,1302.1,471.7,166,165.9,165.8
4/3/2004 20:30,,,15,9.5,2.4,1331,284.4,280670.3,0.5,60.1,48363.2,62,20646.1,64.1,42075952,177.2,102.7,10.3,1323.9,471.7,166,165.9,165.8
4/3/2004 20:40,,,14.9,9.2,2.4,1251.8,287.6,283285.1,0.5,58.4,47872.4,60.4,21980.5,62.2,41648956,172,96.7,9.7,1304.4,471.7,166,165.9,165.8
4/3/2004 20:50,,,14.8,9,2.5,1274.7,294.8,265414.3,0.5,58.2,48014,59.7,22458.7,61.8,41772152,179.9,90.3,9.2,1284.7,471.6,166,165.9,165.8
4/3/2004 21:00,,,14.7,9,2.6,1321.5,296.5,292054.3,0.5,59.8,48523.2,59.7,21974.6,62,42215172,176.9,87.9,9.4,1273.4,471.6,166,165.9,165.8
4/3/2004 21:10,,,14.8,8.6,2.5,1270.2,294,280469.8,0.5,60.3,47808.2,60.5,20753.5,62,41593120,174,89.6,10.2,1283,471.6,165.9,165.9,165.8
4/3/2004 21:20,,,14.8,8.5,2.6,1332.4,291.6,275054.8,0.5,61.4,48636.2,60.7,20515.7,62.7,42313484,174.2,89.6,10.6,1268.3,471.6,165.9,165.8,165.8
4/3/2004 21:30,10.7,2269,14.7,8.6,2.5,1325,288.6,292254.8,0.5,61,48642.2,60.5,20024.9,62.5,42318728,181.9,89.4,10.3,1321.6,471.5,165.9,165.8,165.8
4/3/2004 21:40,,,14.9,8.9,2.4,1356.4,286.3,264269.2,0.5,60,47930.1,61.5,18873.1,62.9,41699220,177,91.1,10.3,1274.7,471.5,165.9,165.8,165.7
4/3/2004 21:50,,,14.9,9.6,2.4,1275.2,289.4,283581.1,0.5,59.6,48632.6,60.5,19897.5,63.2,42310368,178.6,94.5,9.8,1251.1,471.5,165.9,165.8,165.7
4/3/2004 22:00,,,14.8,9.9,2.4,1250.7,290.5,284338.3,0.5,59.4,48269.3,60.3,20873.2,62.3,41994272,179.6,97.7,9.4,1271.7,471.4,165.9,165.8,165.7
4/3/2004 22:10,,,15,9.8,2.5,1304.1,291.5,266553.2,0.5,60,46586.2,59.6,20209,59.4,40529984,171.6,100.6,9.3,1225.2,471.4,165.9,165.8,165.8
4/3/2004 22:20,,,14.7,10.2,2.5,1344.4,290.8,271055.3,0.5,61.4,47404.7,60.2,19802.9,60.8,41242048,176.4,95.7,9.5,1267.3,471.4,165.9,165.8,165.8
4/3/2004 22:30,,,14.7,10.1,2.6,1333,283.1,276417.3,0.5,61.2,47191.8,61.7,19505.4,62.4,41056852,172.9,97.3,9.9,1276.8,471.4,165.9,165.8,165.8
4/3/2004 22:40,,,14.9,10,2.6,1257.1,282.1,264463.3,0.5,59.6,47677.4,61.9,19858.6,63.4,41479320,173.7,100.8,10,1271.5,471.3,165.9,165.8,165.8
4/3/2004 22:50,,,14.9,9.8,2.6,1350.1,288.5,274636.1,0.5,58.8,48189.9,59.8,20853.2,62.4,41925172,178.2,101,10.4,1254.9,471.3,165.9,165.8,165.7
4/3/2004 23:00,,,14.9,9.7,2.5,1402.7,289.1,271541.7,0.5,58.7,47188.7,60,20729.6,61.1,41054172,177.3,99.9,10.2,1225,471.3,165.9,165.8,165.7
4/3/2004 23:10,,,14.9,9.7,2.4,1307,289.7,268777.5,0.5,60.2,45914.6,60.5,19786.6,59.6,39945744,171.4,100.6,10.2,1222.6,471.2,165.9,165.7,165.9
4/3/2004 23:20,,,14.9,9.6,2.4,1346.2,289.1,267841,0.5,61.2,46945.2,61,20632.2,61.3,40842288,175.1,100.4,9.8,1252.9,471.2,165.9,165.7,165.8
4/3/2004 23:30,10.3,2285,14.6,9.7,2.4,1334.3,286.1,285341.1,0.5,61.4,46707.6,61.4,20015,61.4,40635592,174.5,96.3,9.2,1291.2,471.2,165.9,165.7,165.8
4/3/2004 23:40,,,14.9,9.8,2.6,1391.8,283.4,285932.5,0.5,60.3,47913.8,62.2,19855.1,64.3,41684992,171.6,100.5,9.6,1255.2,471.2,165.9,165.7,165.7
4/3/2004 23:50,,,14.9,9.9,2.7,1345.5,285.4,275937.7,0.5,59.1,47334.1,61.7,20031.6,62.9,41180704,173.5,97.8,10.1,1239.2,471.1,165.9,165.7,165.7
4/4/2004 0:00,,,15,9.8,2.5,1352.9,291.3,272063,0.5,57.6,48058.6,60.4,20628.3,62.9,41810972,175.2,96.7,10.3,1282,471.1,165.9,165.7,165.7
4/4/2004 0:10,,,15,9.5,2.4,1429.7,294.2,270385.1,0.5,57.9,47177.6,58.9,21472.7,60,41044472,165.9,96.1,10,1293,471.1,165.9,165.7,165.7
4/4/2004 0:20,,,14.7,9.5,2.3,1295.6,297.1,267941.4,0.5,60,47898.6,59.4,21786.6,61,41671800,171.5,92,9.5,1256.9,471,165.9,165.7,165.6
4/4/2004 0:30,,,14.7,9.4,2.5,1270.5,292.4,271705.8,0.5,61.2,47216,59.8,21229.6,60.5,41077888,168.8,89.8,9.3,1274.2,471,165.8,165.7,165.6
4/4/2004 0:40,,,14.9,9.2,2.5,1414.1,288.7,274389.5,0.5,61.2,47617.4,60.8,21371.7,62,41427120,173.6,91,9.6,1239.3,471,165.8,165.7,165.6
4/4/2004 0:50,,,15,9.1,2.6,1378,290.3,277346.4,0.5,60.5,47847.1,60.5,21940.6,62.3,41627004,174.1,88.8,9.8,1254.3,471,165.8,165.7,165.6
4/4/2004 1:00,,,15,9.1,2.7,1241.1,288,277575.8,0.5,59.1,46925.9,60.6,20700.1,61.6,40825576,169.9,89.3,9.9,1274.8,470.9,165.8,165.7,165.6
4/4/2004 1:10,,,14.7,9.3,2.7,1297.4,295.5,258138.7,0.5,58.4,47653.9,59.9,20939.5,61.6,41458876,173.8,86.4,10.1,1273.6,470.9,165.8,165.7,165.6
4/4/2004 1:20,,,14.8,9.2,2.6,1352.9,294.9,262821.8,0.5,59.1,47772.6,59.5,21658.7,61.3,41562152,169.9,87.3,10,1307.4,470.9,165.8,165.7,165.6
4/4/2004 1:30,10.3,2291,14.7,9.8,2.6,1353.3,298.3,271775.8,0.5,59.6,47285.2,59.6,21011.1,60.8,41138092,175.3,89.7,10.1,1276.3,470.9,165.8,165.7,165.6
4/4/2004 1:40,,,14.7,9.3,2.5,1359.3,291.2,257491,0.5,60.9,47376,60.3,21765,61.1,41217144,172.3,89.3,10.3,1233.2,470.8,165.8,165.7,165.6
4/4/2004 1:50,,,15.4,9.2,2.6,1341.3,289.9,264494.8,0.5,61.2,47618.9,60.8,21311.7,62.2,41428448,171.2,95.4,10.5,1312.9,470.8,165.8,165.7,165.6
4/4/2004 2:00,,,15.5,9.2,2.5,1415.9,289.9,278275.4,0.5,60.3,47329.2,61.2,20372.7,61.8,41176440,173.2,91.1,10,1252.1,470.8,165.8,165.7,165.6
4/4/2004 2:10,,,15.9,8.8,2.5,1352.2,286.7,257924.5,0.5,59.4,48187.8,60.8,19473.5,63.4,41923364,174.1,91.6,9.8,1221.4,470.7,165.8,165.7,165.7
4/4/2004 2:20,,,15.6,9.4,2.6,1309.4,293.8,265594.4,0.5,59.1,47998.7,60.3,18589,62.4,41758832,171.6,93.7,9.6,1295.2,470.7,165.8,165.7,165.7
4/4/2004 2:30,,,15.6,9.8,2.7,1358.2,296.4,272641,0.5,59.8,48392.5,60.4,19257,62.5,42101488,179.2,98,10.2,1252,470.7,165.8,165.7,165.7
4/4/2004 2:40,,,15.9,10.3,2.6,1391.2,299.3,264565.3,0.5,60.1,48086.6,60,19861,61.9,41835316,173.7,101.5,10.5,1293.9,470.7,165.8,165.7,165.6
4/4/2004 2:50,,,15.7,9.9,2.5,1320.4,292.2,274232.1,0.5,60.3,47906.6,60.1,20252.3,61.1,41678732,179.3,103,9.9,1289.1,470.6,165.8,165.7,165.6
4/4/2004 3:00,,,15.8,9.8,2.5,1325.7,290.9,274242.2,0.5,61,49202.3,60.1,21592.7,62.5,42805972,174.1,106.2,9.7,1278.8,470.6,165.8,165.7,165.6
4/4/2004 3:10,,,15.8,9.4,2.7,1366,291.3,272602.6,0.5,60,48327.6,60.2,21555.6,62,42044988,179.1,100.7,9.8,1241.1,470.6,165.8,165.7,165.5
4/4/2004 3:20,,,15.8,9.1,2.7,1368.9,296.8,274204.6,0.5,59.8,48057.4,60.5,21788.2,62.3,41809944,171.9,91.5,10.2,1309,470.5,165.8,165.7,165.7
4/4/2004 3:30,10.9,2287,15.6,8.8,2.6,1313.7,290.9,283249.5,0.5,60,48218.8,60.9,20788.8,62.3,41950380,175.4,88.3,10.3,1215,470.5,165.8,165.7,165.6
4/4/2004 3:40,,,15.9,9.2,2.4,1363.5,290.8,276064.9,0.5,59.6,48293,60.5,18278.7,62.7,42014944,178.7,92.3,9.8,1273.7,470.5,165.8,165.7,165.6
4/4/2004 3:50,,,15.7,9.6,2.6,1387.6,292.7,266632.1,0.5,59.6,49309.9,58.6,19329.3,61.8,42899576,176.7,91.6,9.4,1295.8,470.5,165.8,165.7,165.7
4/4/2004 4:00,,,15.3,10.1,2.7,1400.3,295.3,271203.9,0.5,58.6,49362.4,59.5,19653.6,63.1,42945284,175,96.6,9.8,1252.1,470.4,165.7,165.7,165.7
4/4/2004 4:10,,,15.6,10.4,2.7,1313,303.2,274465.7,0.5,58.7,50126,58.3,20464.5,62.4,43609584,170,96.9,10.1,1346.2,470.4,165.7,165.7,165.7
4/4/2004 4:20,,,15.8,10.5,2.6,1305.2,304.7,265094,0.5,58.9,48464.1,58.3,20147.8,60.4,42163784,175.2,98.7,10.5,1244.3,471.3,165.7,165.7,165.3
4/4/2004 4:30,,,16,10.1,2.5,1374.5,304.8,251213.6,0.5,60.5,48639,58,20931.8,60.3,42315912,172.5,101.8,10,1296.9,471.9,165.8,165.7,165.6
4/4/2004 4:40,,,15.9,10,2.5,1397.8,302.2,265865.5,0.5,61.2,48137,58.4,21117.8,60,41879204,173.8,102.1,9.8,1281.4,472,165.8,165.7,165.6
4/4/2004 4:50,,,15.6,9.9,2.5,1327.5,296.7,264918.9,0.5,61,47503.6,59.7,20546,60.6,41328112,172.9,98.5,9.3,1211.5,472,165.9,165.7,165.6
4/4/2004 5:00,,,15.6,9.9,2.6,1317.9,296.4,257180.3,0.5,60.9,47733.5,60.4,20441.9,61.3,41528148,175.2,97.9,9.4,1291.6,472.1,165.9,165.7,165.5
4/4/2004 5:10,,,15.8,9.7,2.8,1396.7,291,267159.2,0.5,60.1,48098.4,60.2,20980.4,62.4,41845624,170.8,92.5,10,1302.8,472.2,166,165.7,165.5
4/4/2004 5:20,,,15.9,9.3,2.6,1389.4,294.5,256998.7,0.5,59.6,47906.8,59.8,19911.7,61.9,41678924,169.3,88.5,10.9,1299.6,472.2,166,165.7,165.5
4/4/2004 5:30,10.4,2314,15.8,9,2.4,1365.3,291.4,284786.9,0.5,59.8,48095.1,59.4,19299.7,62,41842720,175.3,91.8,9.7,1278.4,472.3,166,165.7,165.6
4/4/2004 5:40,,,15.8,9.3,2.5,1316.8,294.3,270973.6,0.5,60,48250.3,59.9,18646.3,62.3,41977768,178.1,91.2,9.6,1314.2,472.4,166,165.7,165.6
4/4/2004 5:50,,,15.8,9.1,2.7,1397.2,301.1,277188.6,0.5,60.3,48406.9,60.6,18834.6,62.6,42113968,172.4,91.8,9.8,1252.6,472.4,166,165.7,165.7
4/4/2004 6:00,,,15.6,9.2,2.7,1347.7,292.8,270859.1,0.5,59.8,49609.2,59.9,19810.4,63.8,43159980,173,90.2,9.7,1299.1,472.5,165.9,165.7,165.7
4/4/2004 6:10,,,15.8,9.3,2.6,1358.8,296.3,267020.3,0.5,58.8,49416.8,59.9,21226.1,63.4,42992628,175.9,88.5,9.3,1339.4,471.8,165.9,165.7,165.4
4/4/2004 6:20,,,15.5,9.1,2.7,1381.6,298,271773.8,0.5,59.6,49085.6,58.9,20042.9,62.1,42704432,180.4,88.8,9.9,1308.2,471.1,166,165.7,165.3
4/4/2004 6:30,,,15.6,9.7,2.5,1368.9,295.9,274314.3,0.5,60,47394,60.3,17964.1,60.9,41232752,175.7,93.9,10.2,1266.2,471.3,166,165.7,165.3
4/4/2004 6:40,,,15.8,10.5,2.7,1340.2,295.9,255726.5,0.5,61.4,47741.7,60.1,18821,60.7,41535296,179,98.1,10.2,1226.8,472.4,166,165.8,165.5
4/4/2004 6:50,,,15.7,10.2,2.5,1313.7,293.2,262408.8,0.5,61.8,47084.8,61.6,19397.4,61.9,40963808,175,102.9,10.3,1221.4,471.2,166,165.8,165.4
4/4/2004 7:00,,,15.6,10.4,2.8,1374.9,290.2,265470.7,0.5,61,47692.8,62.5,18857.3,63.5,41492732,175.4,86.4,9.5,1315.5,472.3,166,165.8,165.6
4/4/2004 7:10,,,15.7,9.4,2.5,1344.4,286.5,270759,0.5,59.1,49537.8,61.6,19608.5,65.5,43097908,177.3,86.1,10.5,1285.8,472.1,166,165.8,165.6
4/4/2004 7:20,,,15.6,10.3,2.8,1403.2,296.2,257510.7,0.5,59.4,50129.2,59.3,19294.4,63.4,43612396,180.7,92.6,10.1,1336.4,471.9,166,165.8,165.6
4/4/2004 7:30,10.4,2318,15.8,10.5,2.6,1371.3,296.2,259692.4,0.5,60,49922.8,59.2,20437.6,63,43432864,179.5,99.8,9.4,1318.8,471.7,166.1,165.8,165.5
4/4/2004 7:40,,,15.8,10.1,2.5,1398.9,299.4,274877.7,0.5,59.8,49937.5,58.8,21309.3,62.1,43445632,181.2,96.6,10.6,1307.8,471.5,166.1,165.8,165.5
4/4/2004 7:50,,,15.5,9.7,2.8,1344.8,299.5,276708,0.5,61,49426.6,60.3,20974.9,62.6,43001152,181.4,90.3,10.1,1284,471.3,166.1,165.8,165.6
4/4/2004 8:00,,,15.7,9.3,2.4,1319,292.3,276060.8,0.5,61,50176.3,61,20500.5,64.6,43653364,178.7,87.4,9.9,1369.6,471.1,166.1,165.9,165.7
4/4/2004 8:10,,,13.2,9.6,2.3,1372,313.7,231726.8,0.5,60,50207.3,56.8,19743.1,60,43680372,178.9,73,10,1277.3,471,166.1,165.9,165.2
4/4/2004 8:20,,,13.2,10.6,2.3,1441.7,306.6,240543.6,0.5,60.1,49340,57.8,19411.6,60.3,42925808,179,80.2,9.6,1297.6,471.3,166.1,165.9,165.5
4/4/2004 8:30,,,13.3,10.6,2,1347.3,308.7,214196,0.5,60.3,49314.7,57.5,20772.9,60.1,42903760,182.1,82.1,9.8,1315.8,471.6,166.2,165.9,165.5
4/4/2004 8:40,,,13.2,10.1,2.3,1326.4,310.8,257246.3,0.5,60.1,48971,58.1,21570.8,60.3,42604752,179.5,81,10.5,1251.8,471.9,166.2,165.9,165.6
4/4/2004 8:50,,,13.2,9.5,2.2,1384.7,315,247684.5,0.5,60.3,48132.9,57.9,20621.8,59.1,41875664,177.3,73.5,9.2,1302.7,472.3,166.2,165.9,165.6
4/4/2004 9:00,,,14.6,10.3,2.2,1317.9,311.3,258837,0.5,58.7,46611.9,56.6,16925.9,57,40552360,169.7,75.3,11.2,1238.8,472.6,166.2,165.9,165.6
4/4/2004 9:10,,,14.5,11.3,2.5,1340.2,307.9,234249.6,0.5,59.8,48162.6,56.1,17464.1,58.8,41901472,167.9,76.8,10,1284,472.4,166.2,165.9,165.5
4/4/2004 9:20,,,14.6,11.8,2.3,1388.9,306.5,205815.6,0.5,60.3,47835.9,56.4,18596,58.3,41617208,172.9,82.9,9.4,1252.7,472.2,166.2,166,165.5
4/4/2004 9:30,10.6,2272,17.4,10.1,2.9,1366.7,309.1,226802.3,0.5,59.4,47170.4,55.8,20606.1,57.7,41038268,163.6,94.9,9.5,1219.5,471.9,166.2,166,165.5
4/4/2004 9:40,,,17.2,10,2.7,1249.3,309,222655.3,0.5,60.1,46601.8,55.5,18050.7,57,40543560,166.8,93.9,9.6,1208.1,471.7,166.3,166,165.5
4/4/2004 9:50,,,18.4,11.2,3.2,1317.9,309.2,201164.5,0.5,60.9,47080.5,55,17506,57.1,40960032,161.9,97.4,10.2,1241.7,471.4,166.3,166,165.6
4/4/2004 10:00,,,18.3,11.8,2.9,1360,304.1,213095.4,0.5,60.9,45785.7,55.4,17483.6,56.9,39833564,162.8,98.6,9.6,1264.9,471.1,166.3,166,165.5
4/4/2004 10:10,,,18,11.8,3,1311.2,306.6,233081.8,0.5,60.1,44953.5,54.7,17776.4,55.6,39109576,161.6,101.5,10.6,1152.5,472.2,166.7,166,165.5
4/4/2004 10:20,,,19.5,11.9,3.3,1298.1,305,226505.3,0.5,60,48231.2,54.3,19156.2,59.1,41961184,164,98.2,9.3,1286.8,473.2,166.6,166,165.8
4/4/2004 10:30,,,19.9,11.8,3.3,1432.8,309.2,233219,0.5,57.6,49917,54.4,19381.2,61.3,43427824,163.6,93.4,10.4,1323.3,473.6,166.3,166,165.9
4/4/2004 10:40,,,19.8,10.7,3.4,1418.8,321.2,235367,0.5,55.1,50975.4,50.3,21757.2,58,44348564,166.1,94.4,9.2,1335.4,474.1,166.1,166.1,165.7
4/4/2004 10:50,,,19.8,11,3.3,1296.3,335.6,243599.8,0.5,57.9,53065.1,51,20402.6,60.2,46166608,163,91,10.3,1424.5,474.3,166,166.1,166.2
4/4/2004 11:00,,,19.8,10.8,3.1,1299.2,340.2,231885.3,0.5,59.6,54829.1,51.1,20818.4,61.5,47701300,166.5,93.9,9.2,1450.5,473.6,165.9,166,166
4/4/2004 11:10,,,19.8,11.2,3.5,1395.4,335.1,216107.9,0.5,59.8,56693.6,51.7,21254.9,63.8,49323452,165.8,99.3,10,1506.5,472.9,165.8,165.9,166
4/4/2004 11:20,,,18.1,11.8,2.9,1332.4,334.8,241588.4,0.5,60.9,55672.3,52.9,21871,62.9,48434900,172.8,97,9.7,1468.6,469.8,165.8,165.8,165.4
4/4/2004 11:30,10,2051,16.6,10.8,3,1278.9,334,245701.7,0.5,59.6,57241.1,52.4,25729.5,64.3,49799772,180,105.8,9.7,1494.9,473.4,165.7,165.7,166
4/4/2004 11:40,,,16.5,10.2,2.6,1427.2,332.2,244718.5,0.5,61.2,53242.1,53.8,25442.5,60.6,46320648,179.6,102.9,10.9,1436,472.6,165.8,165.7,165.5
4/4/2004 11:50,,,16.5,9.3,2.7,1361.8,328.4,239542,0.5,62.7,55224.5,54.3,25089.6,62.9,48045316,178.3,92.2,9.6,1455.5,472.3,166.2,166,165.7
4/4/2004 12:00,,,16.5,9.3,2.7,1292.1,322.8,235361.5,0.5,60.3,56143,55.2,22603.4,64.9,48844404,177.7,93.2,10.1,1478.5,474.1,166.4,165.8,166
4/4/2004 12:10,,,16.6,10.3,2.6,0,325.2,229321.6,0.5,58.8,54492.1,55.3,22720.4,63,47408096,180.7,99.6,9.4,1422.9,471.3,166.1,165.7,165.5
4/4/2004 12:20,,,16.4,10.8,2.7,BAD DATA,357,258711,0.5,55.6,50490.4,50.2,23894.1,53.6,43926652,191.8,102.7,10.9,1334.8,467.2,165.7,165.8,165
4/4/2004 12:30,,,16.3,10.2,3,BAD DATA,352.1,253684.4,0.5,59.9,53282.7,51.3,26751.5,57.5,46355908,179.6,108,10.5,1512.6,470.3,166.6,166.5,166.7
4/4/2004 12:40,,,15,8.8,2.5,BAD DATA,352.5,243738.6,0.5,61.8,54339.9,52.5,29739.4,59.1,47275696,184.4,94.2,8.7,1579.8,469.8,167.1,166.9,167.1
4/4/2004 12:50,,,13.3,7.2,2.3,BAD DATA,339,249614,0.5,63.1,52486.8,54,26815.2,58.8,45663528,184.7,91.3,9.1,1541.8,469.2,167.4,167.2,167.2
4/4/2004 13:00,,,13,8.7,2.2,BAD DATA,325.9,256153.8,0.5,63.4,48489.9,55.2,26101.3,55.4,42186192,190,101.7,10.7,1450,470.6,167.6,167.4,167.3
4/4/2004 13:10,,,13.2,8,2.4,438,316.4,236912,0.5,64.8,49475.4,57.6,28418.8,58.5,43043604,188.2,96.4,9.3,1526.1,470.8,167.5,167.4,167.8
4/4/2004 13:20,,,13.2,7,2,515,294.9,230097,0.5,61.9,46828.9,60.8,22415.3,59.8,40741108,186.9,100.2,9.3,1427.5,468.4,167.4,167.2,167.5
4/4/2004 13:30,7.8,719,13.1,8.1,2.1,591.8,298.8,243963.6,0.5,58.4,43976.5,59.1,23658.9,55.4,38259544,183.7,112.6,10.8,1350.6,467.9,167.2,167,167
4/4/2004 13:40,,,13.2,8.3,2.3,576.9,303.2,248654.2,0.5,58.9,43700.5,57.7,23300.4,53.6,38019456,180.4,90.4,10.1,1328,467.7,167.1,166.9,167.2
4/4/2004 13:50,,,13.3,8.5,2.3,545.1,303.8,231730.6,0.5,61,43391.6,57.3,19824.5,53.9,37750672,178.2,88.1,9.7,1349.8,467.5,167.1,166.9,167.1
4/4/2004 14:00,,,13.2,8.7,2.1,601.6,301,255189.3,0.5,61.6,42970.5,58,21924.9,54.5,37384308,172.7,100.1,9.3,1300.8,467.4,167.1,166.9,167
4/4/2004 14:10,,,14.8,8.8,2.3,573.8,294.8,217933.5,0.5,60.9,42229.9,57.7,19286.3,54,36739988,169.3,85.7,10.3,1320.5,467.2,167,166.8,167.1
4/4/2004 14:20,,,15,9.5,2.6,544.4,291.7,218734.8,0.5,61,43790.4,58.6,17203.5,56.6,38097656,170.9,89.3,10.1,1348.3,467,167,166.8,167.2
4/4/2004 14:30,6.4,,16.7,10.7,2.8,546.2,290.2,238124.4,0.5,59.8,45063,58.6,18734.1,58.1,39204844,172.4,105.9,10.1,1395.5,466.9,166.9,166.7,167.2
4/4/2004 14:40,,,16.3,9.7,2.5,569.8,298.9,250241.6,0.5,58.2,45404,57.3,21111.6,58,39501452,172.3,97.1,9.9,1437.5,466.7,166.9,166.7,167.1
4/4/2004 14:50,,,16.5,9.2,2.8,513.2,298.3,239790.2,0.5,58.6,45075,57.2,18091.9,57,39215224,171.2,90.9,10.2,1336,464.1,166.8,166.6,166.5
4/4/2004 15:00,,,16.6,10.9,2.5,537.9,303.4,246537.5,0.5,59.6,45677.7,56.7,19352.8,57.4,39739556,171.4,103.3,9.9,1410.9,464.7,166.6,166.5,166.7
4/4/2004 15:10,,,16.6,10,2.8,560,299.7,249892.7,0.5,60.1,46317.5,57.6,21209.4,58.6,40296192,172.7,100.6,10.3,1416.8,465.2,166.5,166.3,166.6
4/4/2004 15:20,,,16.4,9.1,2.5,495.9,298.4,225247.4,0.5,60.5,46087.3,57.7,18421.5,58.2,40095964,173.4,90.3,9.7,1419.1,465.8,166.4,166.3,166.6
4/4/2004 15:30,4.1,679,16.5,10.9,2.8,503.6,298.5,236017.4,0.5,60.3,46836.8,57.4,18905.4,58.9,40747988,168.2,97.9,10.6,1423.2,465.6,166.4,166.3,166.6
4/4/2004 15:40,,,16.6,10.4,2.6,513.9,297.2,242463.6,0.5,59.8,46905.5,57.7,19969.7,59.6,40807808,173.2,104.4,9.8,1461.6,465.4,166.4,166.3,166.6
4/4/2004 15:50,,,16.4,9.8,2.9,511.4,304.8,241873.3,0.5,58.9,46908.3,57,21379.8,58.9,40810180,174,95.7,9.9,1432.5,465.1,166.4,166.3,166.7
4/4/2004 16:00,,,16.6,9.3,2.6,489.8,305.3,252051.6,0.5,59.1,48240.3,56.2,20765.4,59.3,41969096,178.6,89,10.5,1495.1,464.8,166.4,166.3,166.6
4/4/2004 16:10,,,16.4,9.7,2.7,484.3,307.8,252360,0.5,59.4,48386.9,56.8,19024.8,59.6,42096584,175.8,93.5,9.6,1472.8,464.5,166.4,166.3,166.6
4/4/2004 16:20,,,16.4,10.8,2.8,535.5,308.1,241209.2,0.5,59.6,48951.7,57.1,19769.6,60.4,42587976,182.7,99.1,10.4,1504.2,464.3,166.4,166.3,166.5
4/4/2004 16:30,,,16.7,10,2.6,450.7,307.8,233141.4,0.5,60.3,48402.7,55.8,22623,58.1,42110352,179.9,110.4,10.4,1466.5,464.1,166.4,166.3,166.5
4/4/2004 16:40,,,16.2,9.2,2.8,454.2,308.1,247401.4,0.5,60.5,47933.4,57.3,23247.1,58.9,41702020,175.2,101.8,9.8,1455.8,464.2,166.4,166.3,166.6
4/4/2004 16:50,,,16.6,8.7,2.8,535.9,305.6,252972.4,0.5,60.5,48025.8,57.6,21753.1,59.3,41782408,184.7,94.1,10.6,1487.8,464.4,166.4,166.2,166.7
4/4/2004 17:00,,,16.6,9.2,2.5,497,301.9,244735.9,0.5,60.5,48292,57.9,19419.6,60.2,42014076,183.7,100.8,9.7,1475.4,464.5,166.4,166.2,166.6
4/4/2004 17:10,,,16.5,9.3,2.8,507.2,307.4,246902.9,0.5,60.1,48217.6,58.2,22119.4,59.5,41949288,175.6,98.8,10.5,1468.7,464.7,166.4,166.2,166.6
4/4/2004 17:20,,,16.6,9,2.6,481.4,302.8,238772.2,0.5,60.1,47671.8,58.6,22206.3,59.6,41474492,179.4,95.8,10.5,1476.4,464.8,166.4,166.2,166.6
4/4/2004 17:30,3.5,619,16.6,8.8,2.5,495.2,305.6,269881,0.5,60.5,47742.7,58.6,22340.7,59.4,41536188,179.5,94.4,9.9,1461.4,464.9,166.4,166.2,166.6
4/4/2004 17:40,,,16.4,8.8,2.6,535.5,303.3,254304.1,0.5,60.1,47813.1,58.9,22171.4,60,41597412,186.8,96.4,9.9,1468,465.1,166.4,166.2,166.5
4/4/2004 17:50,,,16.4,8.7,2.6,511.9,301.8,240569,0.5,58.9,47107.6,58.2,21746.2,59.1,40983580,178.6,98.5,9.8,1447.1,465.2,166.4,166.2,166.5
4/4/2004 18:00,,,16.5,9,2.7,470,304.2,242736.6,0.5,58.9,46887.1,57.8,21399.2,58.2,40791772,182.6,99.3,9.7,1450.9,465.4,166.4,166.2,166.5
4/4/2004 18:10,,,16.6,9.2,2.8,550,304.2,248469.9,0.5,59.8,46742.2,57.9,19900,58.1,40665680,181.6,100,9.8,1426.8,465.5,166.4,166.2,166.5
4/4/2004 18:20,,,16.3,9.8,2.9,579.8,302.5,242581.9,0.5,60.9,46638,57.7,19148.3,57.8,40575084,180.5,102.1,10.3,1437.2,465.6,166.4,166.2,166.5
4/4/2004 18:30,,,16.5,10.1,2.9,527.7,302.5,257943.6,0.5,61.6,47082.1,58.6,18578.3,58.9,40961396,177.9,102.8,10.2,1453,465.8,166.3,166.2,166.6
4/4/2004 18:40,,,16.7,10.2,2.7,560,298.5,250091.3,0.5,61.4,46842.4,59.8,18829.9,60.2,40752920,178.3,107.2,10.8,1441.6,465.9,166.3,166.2,166.7
4/4/2004 18:50,,,16.4,10.1,2.6,596.7,292.2,255134.4,0.5,60.3,46021.9,60.3,18374.7,59.8,40039056,176.3,107.3,10.2,1439.8,465.7,166.3,166.2,166.5
4/4/2004 19:00,,,16.5,9.8,2.6,533,295.8,246376.9,0.5,59.1,45520.9,58.4,19098.3,57.5,39603200,181.4,112.6,10.3,1389.9,465.5,166.3,166.2,166.5
4/4/2004 19:10,,,16.2,10.1,2.6,541.5,298,247735.3,0.5,60.2,45076,59.1,18290.9,57.4,39216088,183.4,104.9,10.5,1398.8,465.4,166.3,166.2,166.6
4/4/2004 19:20,,,16.5,10.3,2.6,584.1,291.3,248011.6,0.5,60.5,46629.3,59.7,18310.3,59.8,40567496,174.8,105.1,9.7,1435.6,465.2,166.3,166.2,166.6
4/4/2004 19:30,3.5,628,16.6,10.1,2.9,608.1,290.3,266617.1,0.5,60.2,47494.5,60.8,18637.3,62.2,41320244,177.7,105.1,9.9,1472.8,465.1,166.3,166.2,166.5
4/4/2004 19:40,,,16.6,9.9,2.8,550.4,292.5,268848,0.5,59.4,48217.2,60,19778.7,62.2,41948968,181.3,99.1,10.6,1496,464.9,166.3,166.2,166.5
4/4/2004 19:50,,,16.5,9.7,2.7,568.4,296.2,276253.1,0.5,59.5,48624.3,59.3,21911,62.4,42303136,183.3,94.8,10.1,1511.4,464.7,166.3,166.2,166.5
4/4/2004 20:00,,,16.6,9.8,2.6,606.3,301.2,245567.4,0.5,57.9,49296.2,58.4,21663.1,61.9,42887684,185.7,90.2,9.7,1501.7,464.6,166.3,166.2,166.4
4/4/2004 20:10,,,16.4,9.2,2.8,567.3,309.5,233703.3,0.5,57.4,48802.9,57,22764.2,59.8,42458512,180.4,93,10.3,1490.1,464.4,166.3,166.1,166.6
4/4/2004 20:20,,,16.4,9.7,2.5,592.5,312,244102,0.5,59.4,47055.1,56.3,20591.5,56.5,40937976,180.8,94.2,9.9,1412.8,464.8,166.3,166.1,166
4/4/2004 20:30,,,16.5,10.7,2.9,581.1,307.6,257113,0.5,61.8,46024.3,58.6,17602.6,57,40041160,179.9,103,10.4,1378.1,465.8,166.3,166.1,166.4
4/4/2004 20:40,,,16.7,11.2,2.5,596.1,294.5,261157.4,0.5,64.8,47365.2,61.3,17192.2,60.8,41207724,178.4,100.7,10.1,1448.7,465.3,166.3,166.1,166.7
4/4/2004 20:50,,,16.5,10.5,2.8,532.4,277.5,256484.6,0.5,65,44889.1,64.1,16240.1,60.4,39053556,184,106.6,10.5,1383.8,464.4,166.3,166.1,166.3
4/4/2004 21:00,,,16.5,9.9,2.6,566.7,278.6,267691.9,0.5,61.4,47521.1,64.3,18105.3,65,41343384,174,100.2,9.5,1472.9,466.6,166.3,166.1,166.7
4/4/2004 21:10,,,16.4,9.5,2.6,636.4,282.9,255889.8,0.5,56.6,47885.7,62.2,19803.7,63.9,41660528,180.9,92.9,11,1465.8,465.8,166.3,166.1,166.5
4/4/2004 21:20,,,16.6,9.4,2.8,552.2,299.5,261153.5,0.5,54.4,47178,57.2,20639.9,59,41044888,173.5,93.5,9.7,1428.2,464.9,166.3,166.1,166.3
4/4/2004 21:30,3.5,668,16.4,10.9,2.5,525.9,309.4,266604,0.5,56,46970.7,56,18761.7,57.3,40864508,180.8,97.2,9.9,1417.3,464.7,166.3,166.1,166.4
4/4/2004 21:40,,,16.7,10.1,2.7,582.2,312.9,249215.4,0.5,60,46499.2,55.7,20292.3,55.9,40454268,178.7,102.2,10.8,1401.3,464.7,166.2,166.1,166.4
4/4/2004 21:50,,,16.4,9.1,2.9,586.6,304,241803.2,0.5,62.2,46668.7,57.5,21118.4,57.9,40601728,177.5,89.9,10.2,1425.2,464.7,166.2,166.1,166.6
4/4/2004 22:00,,,16.6,10.8,2.8,577.6,302.3,254358.6,0.5,62.5,47410.7,58.9,17908.5,60,41247336,172.2,97.9,9.3,1453.2,464.6,166.2,166.1,166.5
4/4/2004 22:10,,,16.5,10.2,2.5,618.3,295.6,245699.2,0.5,60.9,46966.6,59.7,18552.8,60.2,40860912,180.4,105.5,9.9,1436.8,464.6,166.2,166.1,166.5
4/4/2004 22:20,,,16.7,9.6,2.8,579.8,299.8,239843.8,0.5,58.8,47757.6,57.9,21017.5,60.2,41549124,172.5,91.6,10.5,1460,464.6,166.2,166.1,166.5
4/4/2004 22:30,,,16.3,9.6,2.8,550,308,259666.6,0.5,57.9,48067.6,56.9,20517.8,59.7,41818768,177.4,95.5,9.8,1462.7,464.5,166.2,166.1,166.5
4/4/2004 22:40,,,16.6,10.8,2.6,566.7,311,253461.4,0.5,58.4,48953,55.9,20185.6,59.6,42589144,182.4,101.7,9.7,1480.6,464.5,166.2,166.1,166.4
4/4/2004 22:50,,,16.5,9.9,2.8,599.2,308.6,248237.8,0.5,59.1,49370.8,56,21622.2,59.8,42952568,185.6,99.9,10.2,1506.5,464.5,166.2,166.1,166.4
